Repository: euginb/HarmonicV2

# HarmonicV2

Проект **EG-MACHINES** — станки собственного изготовления на эпоксигранитных
станинах (SM-1 — фрезерный, SE-1 — электроэрозионная система ЭЭС; основная
компоновка HMC, вариант VMC считается параллельно для сравнения — Д-09),
оснастка и метрология к ним. Прикладная цель — ячейка мелкосерийного
производства волновых редукторов Ø≤110 мм: основная — ПТК (промежуточные тела
вращения), вспомогательная — с гибким колесом (ГК). Назначение — промышленное
станкостроение и робототехника. Приоритет: точность → дешевизна → скорость.

## Структура репозитория

| Папка | Содержимое | Кто пишет |
|---|---|---|
| `specs/` | спецификации (spec-first и code-first); ручные конфиги `*.yaml`, code-first данные и БД — `*.json` | заказчик; code-first — перенос из `out/specs/` |
| `reports/` | отчёты прогона: сводка проверок, разбор каталогов | перенос из `out/reports/` (Д-14) |
| `instructions/` | инструкции: к code-first спецификациям, режимы работы с ИИ, подготовка контекста; реестр — `instructions/README.md` (Д-17, Д-25) | правятся напрямую |
| `templates/` | шаблоны code-first спецификаций | код |
| `egm/` | пакет расчётов на Python | код |
| `docs/` | каталоги производителей, справочные материалы | заказчик |
| `archive/` | архив решений | журнал |
| `tools/` | служебные утилиты: `fix_diff.py` (Д-13), `upd_apply.py` (Д-59), `context_bundle.py`, `make_audit_bundle.py` (INS-90) | — |
| `out/` | выход прогона, в git не хранится | `main.py` |
| `HarmonicV2-workflow.md` | референсная копия порядка работы Super Agent; актуальная — в AI Drive (`instructions/README.md` §1) | заказчик |

## Правила работы с репозиторием

1. **Code-first**: числа живут в коде и `specs/` (ручные конфиги `*.yaml`,
   код-первая выдача `*.json`); `python main.py` пишет
   спецификации в `out/specs/`, отчёты в `out/reports/`; они переносятся в
   `specs/` и `reports/` вручную или ключом `--publish` (Д-14). Руками не правятся.
2. **Spec-first**: технология, методики, договорённости — правятся напрямую.
   Если число из spec-first попадает в расчёт, оно переносится в код/конфиг,
   а документ ссылается на источник, не дублируя значение.
3. Данные производителей — только из ручных конфигов `specs/*.yaml`, без хардкода в коде.
4. Входные параметры расчётов — `specs/*.yaml` (Д-18, Д-60), их смысл — комментариями
   в самих файлах и в `instructions/`.
5. Решения — `Д-##` в DECISIONS.md, план кода — `CP-##` + `TODO(CP-##)` в коде.

## Правила взаимодействия с ИИ

Здесь — правила GitHub, коммитов и патчей, общие для всех режимов. Всё
остальное о процессе — в [instructions/README.md](instructions/README.md)
(INS-00); признаки, по которым туда идти, — таблица ниже (Д-29).

### Когда открывать instructions/README.md

| Признак в задаче: ключи, слова, файлы | Что там | Раздел |
|---|---|---|
| `INS-##`, «инструкция», новый файл в `instructions/` | реестр всех инструкций: назначение, когда читать, решения; правило поддержания реестра (Д-25) | §1 |
| `HarmonicV2-workflow.md`, «зеркало», «синхронизация», AI Drive | статус референсной копии workflow (актуальная — в AI Drive) | §1 |
| «Super Agent», «AI Chat», «режим», «нет доступа к GitHub», base sha | режимы A / B / C: доступ к файлам, источник контекста, проверки, канал выдачи патча | §2 |
| начало сессии, «что читать», «пол» | обязательный стартовый набор файлов | §2.4 |
| `upd.md`, «обновить строку таблицы», «новый файл без diff», `upd_apply.py` | формат upd.md: правки строк таблиц по ключу, новые файлы; запуск утилиты | §2.5 |
| bundle, `CONTEXT_BUNDLE.md`, `AUDIT_BUNDLE.md`, `context_bundle.py`, `make_audit_bundle.py`, review | подготовка контекста — ссылка на INS-90 (ключи, профили исключения, пределы) | §1, §2 → INS-90 |
| code-first, `*_input.yaml`, `vendor_prices.yaml`, `--publish`, «поменять результат SPEC» | порядок изменения code-first: вход → прогон → перенос; таблица SPEC ↔ INS ↔ входные файлы | §3 |
| незнакомое сокращение: ПТК, ГК, ЭЭС, ЭХП, HMC/VMC, K1–K3, M1–M4, EGC, `Д-/OQ-/CP-/X-/CAT-##` | глоссарий проекта | §4 |
| u, z, n, e, Ø дел., венец, сепаратор, генератор волн, ряд | обозначения волнового редуктора ПТК | §5 |
| H, W, L, WR, HR, P, E, каталожный номер HIWIN | обозначения направляющих — ссылка на INS-20 | §6 |
| `python -m egm.cad`, чертёж, STEP, SVG, `out/cad/`, `products.yaml`, `cad_set.yaml`, `--spec`, `.NN` | генератор 2D/3D по ID и по спецификации комплекта, номенклатура деталей — ссылка на INS-30 | §1 → INS-30 |

1. ИИ не пишет в репозиторий: изменения — только unified diff; заказчик
   проверяет, применяет, коммитит и пушит; закрывающий прогон `main.py` — у
   заказчика (Д-01). Мелкие правки таблиц и новые файлы могут выдаваться
   файлом `upd.md` через `tools/upd_apply.py` (instructions/README.md §2.5,
   Д-59).
2. Каждый файл: `diff --git a/<путь> b/<путь>`; новый — `new file mode 100644`,
   `--- /dev/null`, один hunk `@@ -0,0 +1,N @@`, все строки с `+`.
3. Правки существующих файлов — только от текущего коммита; первая строка

File: docs/Технология изготовления/TECH-04-WAAM-CMT с проковкой (заготовка стакана-ступицы).md
## TECH-04 — WAAM/CMT с межслойной проковкой: заготовка стакана-ступицы

Исследовательская ветка, не основной путь (Д-115). Здесь собрано, что метод может и чего не может
для нашей детали, чтобы не возвращаться к вопросу каждый раз, когда усталостная прочность снова
окажется в центре.

Статус данных: ориентировочные режимы, взятые из общей практики WAAM/CMT; в проекте **не
подтверждены** ни экспериментом, ни литературой с числами по 40ХН2МА. Всё, что помечено «оценка»,
подлежит проверке до попадания в калькулятор.

### Что это

| Термин | Расшифровка | Роль |
|---|---|---|
| WAAM | Wire Arc Additive Manufacturing — дуговое аддитивное наращивание проволокой | послойное наращивание металла |
| CMT | Cold Metal Transfer — перенос с холодным переносом капель | вариант WAAM с малым тепловложением, меньше разбрызгивания |
| Межслойная проковка | удар/обжатие каждого слоя до наложения следующего | измельчение зерна, снижение остаточных напряжений, закрытие пор |
| ЗТВ | зона термического влияния | зона структурных изменений вокруг наплавленного металла |

### Физика, которая здесь работает

1. Межслойная проковка действительно измельчает зерно — это подтверждённый эффект, и он же
   обосновывает исходный пункт гипотезы о «микропоковке».
2. Защитная атмосфера нужна именно при наплавке и диффузионной сварке: в дуговых процессах металл
   переносится через расплав, и без газа он насыщается кислородом и азотом.
3. Резкое охлаждение «для мелкого зерна» для 40ХН2МА неприменимо: получается неотпущенный
   мартенсит — хрупкость и холодные трещины. Мелкое зерно даёт деформация и рекристаллизация,
   а структуру всё равно задаёт финишная закалка с высоким отпуском.

### Почему это не основной путь для гибкого колеса

| Ограничение | Механизм | Следствие |
|---|---|---|
| Усталость | гибкое колесо циклически изгибается; наплавленный металл по выносливости уступает деформированному | прямое попадание в главный критерий — ресурс |
| Пористость | газовая пористость между слоями, несплавления | концентраторы → очаги усталостных трещин |
| Точность | стенка 0.88 мм, припуск на финишную обработку съедает половину допуска | нужен припуск ≥ 1 мм, а его негде взять |
| Коробление | градиенты при наплавке на тонкой оболочке | некруглость, с которой потом борется правка |
| Габарит | 70…160 мм с тонкой стенкой — невыгодный диапазон для WAAM | экономика хуже, чем у раскатки |

### Разумная роль

Наращивание **массивных** элементов на толстую заготовку: фланец крепления, бурт, прилив под
подшипник. То есть WAAM не заменяет раскатку, а дополняет её там, где нужен локальный массивный
объём, который иначе снимался бы за многие часы точения.

Схема: труба или раскатанный стакан → WAAM/CMT наращивает фланец → полная термообработка
(закалка + высокий отпуск) → мехобработка. Наплавленный металл никогда не остаётся в зоне
циклического изгиба: он уходит либо в стружку, либо в толстую часть.

### Процесс (ориентировочно, подлежит проверке)

| Параметр | Ориентир | Комментарий |
|---|---|---|
| Проволока | 40ХН2МА-св или близкая по составу; альтернатива — 30ХГСА-св | легирование проволоки должно быть не ниже основы, иначе шов мягче |
| Защитный газ | Ar + 2…5 % CO₂ (для CMT), расход 12…18 л/мин | защита от окисления и азотирования |
| Ток / напряжение | 100…180 А / 12…18 В (CMT, короткая дуга) | малое тепловложение — меньше коробления |
| Температура подложки | предподогрев 150…200 °C, межслойная ≤ 250 °C | снижает градиент, но не даёт отпуск мартенсита «сам собой» |
| Шаг слоя | 1.5…2.5 мм | согласуется с толщиной валика |
| Проковка | каждый слой, 5…15 кДж удара/обжатие, до наложения следующего | цель — зерно и снятие напряжений |
| Термообработка после | закалка 870 °C масло + отпуск 580 °C | те же режимы, что для 40ХН2МА (Д-112) |
| Припуск на мехобработку | ≥ 1.5 мм на сторону | снять ЗТВ и дефектный поверхностный слой |

### Что нужно проверить (эксперимент)

| Ступень | Образец | Критерий |
|---|---|---|
| 1 | стенка-пластина 10×40×60 мм на подложке 40ХН2МА, проковка по слоям | пористость ≤ 1 % по шлифу, нет несплавлений |
| 2 | цилиндр Ø70, стенка 6 мм, наращивание фланца | овальность ≤ 0.1 мм, коробление ≤ 0.3 мм |
| 3 | образцы на усталость (изгиб при кручении), сравнение с основным металлом | σ₋₁ наплавленного ≥ 0.9·σ₋₁ деформированного |

Критерий 3 — решающий: если выносливость ниже 90 % основы, ветка закрывается для гибкого колеса
и остаётся только для неподвижных фланцев.

### Что это не решает

WAAM не избавляет от проблемы соединений сам по себе: он заменяет одно соединение (кольцо + штифты)
на другое (наплавка на подложку с ЗТВ). Там, где можно получить монолит раскаткой, раскатка
дешевле и по прочности лучше. Поэтому TECH-04 — ветка для массивных элементов, а TECH-03 — целевой
маршрут заготовки.

### Открытые вопросы

| № | Вопрос |
|---|---|
| OQ-40 | Есть ли у проекта исполнитель WAAM/CMT с межслойной проковкой (свой или подрядчик) — без него ветка остаётся бумажной |
| OQ-41 | Проволока 40ХН2МА-св: наличие, партия, сертификат; альтернатива 30ХГСА-св |
| OQ-42 | Критерий приёмки наплавленного металла по выносливости (0.9·σ₋₁ основы — принять или ужесточить) |

Ветка не влияет на текущие прогоны калькулятора: технология `WAAM` в `PTK….17` не заведена намеренно,
пока нет ответа по OQ-40 и OQ-42.
